Repository: mazi-shuai/concrete-ai

File: 综合知识库.md
# 混凝土配合比设计 & 外加剂复配 — 综合知识库

> 合并来源: 领域知识总纲(理论体系) + 网络搜索补充(实战数据)
> 日期: 2026-06-12
> 用途: 注入AI提示词, 提供专业知识支撑

---

# 第一部分: 理论体系 (JGJ 55 · PCE构效 · 标准对照)

# 混凝土配合比设计 & 外加剂调整 AI 平台 —— 领域知识包

> **用途**：供下一个AI对话使用，基于此文搭建混凝土外加剂调整AI平台。
> **结构**：每章独立知识域，含数据表、决策树、公式、标准对照。可直接作为RAG知识库或规则引擎的事实来源。
> **日期**：2026-06-12

---

# 第一部分：混凝土配合比设计

## 1.1 配合比设计基本概念

### 定义
给定原材料（水泥C、矿物掺合料F、粗骨料CA、细骨料FA、水W、化学外加剂Ad），确定各组分最优比例，满足：
- 新拌混凝土：**工作性**（坍落度/扩展度）
- 硬化混凝土：**强度** + **耐久性**
- 经济性：**成本最低**

### 核心水灰比定则（Abrams, 1918）

> f_c = k₁ / k₂^(W/C)
> 即：强度与灰水比(C/W)成正比，与水灰比(W/C)成反比

## 1.2 配合比设计的6个核心参数

| 参数 | 符号 | 含义 | 影响 |
|------|------|------|------|
| 水胶比 | W/B | 水/(水泥+掺合料) | 控制强度和耐久性的第一参数 |
| 砂率 | β_s = S/(S+G) | 细骨料占骨料总重比例 | 控制工作性和粘聚性 |
| 单位用水量 | m_w0 | 每m³混凝土用水kg数 | 影响浆体体积和工作性 |
| 浆骨比 | P/A | 水泥浆体积/骨料体积 | 影响流变和收缩 |
| 外加剂掺量 | Ad% | 外加剂占胶材重量% | 调控流变性 |
| 含气量 | Air% | 引入气泡体积占比 | 影响工作性和抗冻性 |

## 1.3 JGJ 55-2011 方法（中国）

### 完整计算步骤

```
步骤1: 配制强度
  f_cu,0 ≥ f_cu,k + 1.645σ
  其中 σ = 强度标准差，按表取值：
    C20: σ=4.0, C25: σ=5.0, C30-C45: σ=5.0-6.0, C50+: σ=6.0

步骤2: 水胶比 W/B
  W/B = (α_a × f_b) / (f_cu,0 + α_a × α_b × f_b)
  回归系数:
    碎石: α_a=0.53, α_b=0.20
    卵石: α_a=0.49, α_b=0.13
  耐久性校核（取小值）:
    无冻害: W/B≤0.60
    有冻害: W/B≤0.55(无除冰盐)/0.50(有除冰盐)
    氯盐环境: W/B≤0.45-0.40
    硫酸盐环境: W/B≤0.50-0.45

步骤3: 用水量 m_w0（查表）
  塑性混凝土（坍落度10-90mm）:
    卵石, Dmax=10mm→190, 20mm→170, 40mm→160, 80mm→145
    碎石, Dmax=10mm→205, 20mm→185, 40mm→170, 80mm→155
  坍落度每增加20mm，用水量+5kg

步骤4: 胶材用量 m_b0
  m_b0 = m_w0 / (W/B)
  最小胶材用量限制:
    无冻害C25→260, C30→280, C35→300, C40→320, ≥C45→340
    有冻害→300-360

步骤5: 砂率 β_s（查表）
  坍落度10-60mm, Dmax=20mm, W/B=0.40:
    碎石, 粗砂→30-34%, 中砂→33-37%, 细砂→36-40%
    卵石, 粗砂→28-32%, 中砂→31-35%, 细砂→34-38%
  每增/减0.01W/B, 砂率±0.5%
  坍落度>60mm, 砂率按坍落度每增20mm +1%

步骤6: 骨料用量
  质量法: m_s0 + m_g0 = m_cp - m_w0 - m_b0
          β_s = m_s0/(m_s0+m_g0)
  绝对体积法: m_s0/ρ_s + m_g0/ρ_g = 1 - m_w0/ρ_w - m_b0/ρ_b - α
              其中α=含气量(不引气时取1%-4%骨料最大粒径相关)

步骤7: 试配调整
  坍落度不满足: 保持W/B不变，±用水量和胶材用量
  强度不满足: 调整W/B
  粘聚性/保水性: 调整砂率
  表观密度偏差>2%: 修正配合比
```

### JGJ 55的Bolomy公式详解

```
Bolomy: f_cu = α_a × f_ce × (C/W - α_b)

f_cu = 混凝土28d立方体抗压强度(MPa)
f_ce = 水泥28d实测强度(MPa) = γ_c × f_ce,g
       γ_c = 水泥强度富余系数(1.00-1.16)
C/W = 灰水比（水灰比的倒数）

α_a, α_b = 回归系数:
  碎石: α_a=0.53, α_b=0.20
  卵石: α_a=0.49, α_b=0.13

→ 反解水灰比: W/C = 1 / [f_cu/(α_a×f_ce) + α_b]
```

## 1.4 ACI 211.1 方法（美国/国际）

### 完整计算步骤

```
步骤1: 选择坍落度
  基础/路面: 25-75mm
  梁/柱: 75-100mm
  大体积: 25-75mm

步骤2: 选择骨料最大粒径
  Dmax ≤ 1/5 模板最小尺寸
  Dmax ≤ 3/4 钢筋最小净距
  Dmax ≤ 1/3 板厚

步骤3: 估算拌合用水量（查表）
  非引气混凝土, Dmax=19mm, 坍落度75-100mm→ 184kg/m³
  引气混凝土, Dmax=19mm, 坍落度75-100mm→ 166kg/m³

步骤4: 选择水灰比 W/C
  查28d强度-水灰比对应表:
    引气: 42MPa→0.41, 35MPa→0.48, 28MPa→0.57, 21MPa→0.68
    非引气: 42MPa→0.35, 35MPa→0.41, 28MPa→0.51, 21MPa→0.62
  耐久性限制:
    正常暴露W/C≤0.50, 冻融暴露W/C≤0.45, 除冰盐W/C≤0.40

步骤5: 计算水泥用量
  C = W / (W/C)
  如果C低于最小用量(根据暴露条件查表)，取最小值

步骤6: 估算含气量
  Dmax=19mm: 温和暴露 2.0%, 中等暴露 4.0%, 严重暴露 5.5%

步骤7: 确定粗骨料用量
  基于细度模数FM和Dmax查表获得粗骨料干捣实体积比
  FM=2.80, Dmax=19mm: 粗骨料占混凝土体积 0.62
  粗骨料质量 = 干捣实体积比 × 粗骨料干捣实容重(kg/m³)

步骤8: 计算细骨料用量（绝对体积法）
  砂体积 = 1 - (水体积 + 水泥体积 + 粗骨料体积 + 含气量)
  砂质量 = 砂体积 × 砂密度
```

### ACI 211 关键查表数据

```
粗骨料体积比 (基于FM和Dmax):
FM=2.40, Dmax=9.5mm:0.50, 12.5mm:0.59, 19mm:0.66, 25mm:0.71, 37.5mm:0.75, 50mm:0.78
FM=2.60, Dmax=9.5mm:0.48, 12.5mm:0.57, 19mm:0.64, 25mm:0.69, 37.5mm:0.73, 50mm:0.76
FM=2.80, Dmax=9.5mm:0.46, 12.5mm:0.55, 19mm:0.62, 25mm:0.67, 37.5mm:0.71, 50mm:0.74
FM=3.00, Dmax=9.5mm:0.44, 12.5mm:0.53, 19mm:0.60, 25mm:0.65, 37.5mm:0.69, 50mm:0.72
```

## 1.5 Collepardi 数学模型法（欧洲/意大利）

> 来源：Mario Collepardi《Concrete Mix Design》(2009)

### 配合比设计的7个数学模型参数

| 参数 | 数学模型 | 公式 |
|------|---------|------|
| **流变性能(工作性)** | 坍落度与水粉比关系 | Slump = f(W/P, 减水剂种类×掺量) |
| **力学性能(强度)** | Abrams改进型 | f_c = K / [a^(W/C)] × f_ce |
| **弹性模量** | 复合模型 | E_c = f(E_paste, E_aggregate, V_paste, V_aggregate) |
| **化学耐久性** | 扩散模型 | τ = d²/ D_cl (氯离子扩散) |
| **干缩** | 毛细张力模型 | ε_sh = f(RH, W/C, V_aggregate) |
| **徐变** | 粘弹性模型 | C(t) = ε_elastic × φ(t, t₀) |
| **热学性能** | 水化热模型 | ΔT = Q_hyd × C / (ρ × c_p) |
| **颗粒粒径分布** | Fuller曲线 | P = 100 × (d/D_max)^q, q=0.45-0.50 |

### Collepardi三篇结构
```
原理篇：水灰比→强度→耐久性的物理化学基础
模型篇：将每个性能参数量化为数学函数
实例篇：自密实/高强/大体积/轻骨料/纤维混凝土的配合比设计案例
```

## 1.6 de Larrard 可压缩堆积模型(CPM)

> 来源：F. de Larrard《Concrete Mixture Proportioning: A Scientific Approach》(1999/中译2004)

### 核心思想
```
实际堆积密实度 = f(颗粒级配, 压实程度)

虚拟堆积密实度 γ_i:
  对于多粒径体系，考虑:
  - 松动效应(loosening): 小颗粒嵌入大颗粒间隙→降低密实度
  - 壁效应(wall effect): 大颗粒的存在阻碍附近小颗粒的密实排列

CPM通过迭代计算每种粒子的实际密实度，
从而确定最佳颗粒级配以实现最小空隙率→最少浆体需求。
```

### AI建模意义
```
骨料优化子模型:
  输入: 各档骨料的粒径分布曲线
  输出: 最优级配（最小空隙率）→ 减少浆体需求→降低成本和收缩
  方法: Andreasen曲线拟合 / CPM数值优化
```

## 1.7 配合比设计参数之间的耦合关系

```
┌──────────────────────────────────────────────────────┐
│                    水泥强度 f_ce                      │
│                       ↓                              │
│    f_cu = α_a · f_ce · (C/W - α_b)                   │
│                       ↓                              │
│    W/C = f(目标强度, 水泥强度, 骨料类型)               │
│         ↓                          ↓                 │
│    m_w0(坍落度, Dmax, 骨料类型)   β_s(W/C, Dmax, 砂粗细) │
│         ↓                          ↓                 │
│    m_b0 = m_w0/(W/C)      m_s + m_g = 总骨料量        │
│         ↓                          ↓                 │
│         ├──────────────────────────┤                 │
│                    ↓                                  │
│         试配 → 实测坍落度/强度 → 调整                   │
│                    ↓                                  │
│         满足所有要求 → 确定施工配合比                   │
└──────────────────────────────────────────────────────┘

关键耦合:
  W/C ↓ → 强度 ↑, 但工作性 ↓ → 需要更多减水剂
  β_s ↑ → 工作性 ↑, 但骨料表面积 ↑ → 水泥浆需求 ↑
  减水剂 ↑ → 工作性 ↑ → 可能含气量 ↑ → 强度可能 ↓
```

---

# 第二部分：混凝土外加剂

## 2.1 外加剂的定义与作用

### 定义（GB/T 8076-2025）
> 在混凝土搅拌过程中加入，用以改善混凝土性能的物质。掺量一般不超过胶凝材料质量的5%。

### 五大作用机制

| 机制 | 代表外加剂 | 物理化学原理 |
|------|-----------|-------------|
| **分散作用** | 减水剂 | 吸附在水泥颗粒表面，通过静电排斥/空间位阻打破絮凝 |
| **表面活性作用** | 引气剂 | 降低气-液界面张力，产生稳定微气泡 |
| **水化调控作用** | 缓凝剂/早强剂 | 抑制/促进C₃S和C₃A的水化反应 |
| **填充/结晶作用** | 防水剂/膨胀剂 | 填充毛细孔 / 生成膨胀性水化产物 |
| **钝化/保护作用** | 阻锈剂 | 在钢筋表面形成钝化膜 / 消耗侵蚀性离子 |

## 2.2 减水剂 —— 最核心的外加剂类别

### 2.2.1 三代减水剂演化

```
第一代：普通减水剂（Normal Water Reducer）
  代表: 木质素磺酸盐 (LS)
  减水率: 5-10%
  作用: 静电排斥（ζ电位≈-15mV）
  问题: 引气严重、缓凝、减水率低
  现状: 基本被取代，仅用于低标号或复配

第二代：高效减水剂（High-Range Water Reducer）
  代表: 萘磺酸盐甲醛缩合物(NSF/PNS)、三聚氰胺磺酸盐(SMF)
  减水率: 12-25%
  作用: 强静电排斥（ζ电位≈-30~-40mV）
  特点: 不引气、减水率高、坍落度损失快
  现状: 仍有大量使用，尤其在预制构件、低成本场合

第三代：高性能减水剂 / 聚羧酸减水剂 (PCE/PC)
  代表: 聚羧酸醚(PCE)、聚羧酸酯
  减水率: 25-40%+
  作用: 空间位阻为主 + 弱静电排斥
  特点: 分子可设计性强、保坍性好、对粘土敏感
  现状: 主流产品，占据减水剂市场70%+
```

### 2.2.2 PCE分子结构与构效关系 ⭐核心知识

```
PCE分子 = 阴离子主链 + 非离子亲水侧链

主链（Backbone）:
  常见: 聚丙烯酸(PAA)、聚甲基丙烯酸(PMAA)、聚马来酸
  功能: 通过-COOH/-COO⁻吸附在水泥颗粒正电荷位点
  → 羧基密度决定吸附强度和初始分散速率

侧链（Side Chain / Graft）:
  常见: 聚氧乙烯醚(PEO/MPEG/APEG/TPEG/HPEG)
  功能: 伸展到溶液中形成空间位阻层
  → 侧链长度(EO数)决定空间位阻厚度和保坍能力

━━━━━━━━━━━━━━━━━━━━━━━━━━━━━━━━━━━━━━━━
结构参数                    → 性能影响
━━━━━━━━━━━━━━━━━━━━━━━━━━━━━━━━━━━━━━━━
酸醚比 (C/E)               → 分散-保坍平衡
  高C/E(高羧基密度):        快速吸附→初始分散高→坍损快
  低C/E(低羧基密度):        缓慢吸附→初始分散低→保坍好

侧链长度 (n_EO)            → 空间位阻能力
  短侧链(n≈20-25):         分散力强/初始减水高
  长侧链(n≈45-60):         空间位阻厚/保坍好/对粘土敏感

侧链接枝密度               → 吸附层结构
  高密度:                  致密吸附层→分散好→对硫酸盐敏感
  低密度:                  松散吸附层→适应性强

分子量(Mw)                 → 掺量敏感性
  低Mw(<20k):              低掺量有效→饱和点低→过掺易离析
  高Mw(>50k):              高掺量有效→饱和点高→适应范围广

分子构型                   → 功能特性
  线性:                    传统型
  梳形:                    标准PCE→主链+侧链
  星形/多臂:               高效分散→用于高标号
  交联/微交联(酯基):       缓释型→碱性水解释放→渐进分散
━━━━━━━━━━━━━━━━━━━━━━━━━━━━━━━━━━━━━━━━
```

### 2.2.3 PCE的分散机理（双电层+空间位阻）

```
水泥颗粒在水中:
  ┌─→ C₃A带正电荷 ──→ 吸引PCE的-COO⁻基团吸附
  │   C₃S带负电荷 ──→ 通过Ca²⁺桥接间接吸附PCE
  │
  └─→ PCE吸附后:
       ├── 静电排斥力(弱，pH>12时PCE电离但被Ca²⁺屏蔽)
       └── 空间位阻力(强，侧链伸展形成3-10nm厚的聚合物刷层)
            → 颗粒间距 > 范德华力范围 → 分散稳定

水泥-减水剂-硫酸盐竞争吸附:
  SO₄²⁻(来自石膏/C₃A水化产物钙矾石) 与 PCE的-COO⁻竞争吸附位点
  硫酸盐浓度高 → PCE吸附量↓ → 减水效果↓
  这是"水泥适应性"的核心化学问题
```

### 2.2.4 PCE对粘土的敏感性（AI调整关键参数）

```
蒙脱土(层状硅酸盐)：
  ├── PEO侧链可以插入蒙脱土层间（插层作用）
  ├── PCE主链的-COO⁻被Al-OH边缘吸附
  └── 结果: 大量PCE分子被粘土消耗 → 有效浓度急剧下降

含泥量影响数量级:
  含泥量 3% → 减水率下降 20-30%
  含泥量 5% → 减水率下降 40-50%
  含泥量 8% → PCE基本失效

抗泥策略:
  1. 引入阳离子单体(季铵盐)→与粘土层间阳离子交换，封闭插层空间
  2. 引入疏水基团→减少PCE与粘土的亲和力
  3. 提高PCE侧链接枝密度→侧链难以插入层间
  4. 使用牺牲剂(小分子聚乙二醇)→优先被粘土吸附
```

## 2.3 所有外加剂类型 —— 标准分类对照表

### GB/T 8076-2025（中国最新版，2026年8月1日实施）

```
类别代码    名称                    子型号          关键指标
────────────────────────────────────────────────────────────
HPWR      高性能减水剂              -A -S -R       减水率≥25%, 含气量≤6.0%
HWR       高效减水剂                -S -R          减水率≥14%
WR        普通减水剂                -A -S -R       减水率≥8%
AEWR      引气减水剂                              减水率≥10%, 含气量≥3.0%
PA        泵送剂                                  坍落度增加值≥100mm, 1h经时变化≤60mm
Ac        早强剂                                 1d抗压强度比≥135%
Re        缓凝剂                                  初凝时间差≥+90min
AE        引气剂                                  含气量≥3.0%, 气泡间距系数≤0.300mm
WRA-C     防水剂(新增)                            渗透高度比≤30%, 吸水量比(48h)≤65%
AFA-C     防冻剂(新增)                            负温抗压强度比≥75%

新增环保指标(2025版):
  氯离子含量: ≤0.10%（原2008版≤0.20%）
  释放氨含量: ≤0.10%（新增）
  残留甲醛含量: ≤500 mg/kg（新增）
```

### ASTM C494/C494M（美国）

```
Type    名称                                效果
─────────────────────────────────────────────────────
Type A  Water-Reducing                     减水≥5%
Type B  Retarding                          初凝延迟≥1h
Type C  Accelerating                       初凝提前≥1h
Type D  Water-Reducing and Retarding       A+B效果
Type E  Water-Reducing and Accelerating    A+C效果
Type F  High-Range Water-Reducing          减水≥12%
Type G  High-Range Water-Reducing and Retarding  F+B效果
Type S  Specialty Performance              买卖双方约定

试验参照:
  基准水泥: ASTM C150 Type I or II
  凝结时间: ASTM C403
  抗压强度: ASTM C39
  含气量: ASTM C231
```

### EN 934-2:2009+A1:2012（欧洲）

```
类别                                  EN 934-2表号
─────────────────────────────────────────────────
Plasticizer (减水剂)                  Table 2
Superplasticizer (超塑化剂)           Table 3.1/3.2
Retarder (缓凝剂)                     Table 4
Set Accelerator (促凝剂)              Table 5
Hardening Accelerator (促硬剂)        Table 6
Retarder+Plasticizer (缓凝减水)       Table 7
Retarder+Superplasticizer (缓凝超塑)  Table 8
Set Accelerator+Plasticizer (促凝减水) Table 9
Air-entraining (引气剂)              Table 10
Water-resisting (防水剂)             Table 11
Viscosity Modifying Agent (粘度调节)  (单独定义)

掺量规则(EN 206):
  最大掺量: ≤5%胶材重量
  低于0.2%胶材重量时需在水中预分散
  液体外加剂>3L/m³时其含水量计入水胶比计算
```

### ACI 212.3R-16 —— 12类外加剂（最全面研究报告）

```
类别                              子类/备注
──────────────────────────────────────────────────────────
1.  引气剂(AE)                     气泡间距系数≤0.200mm为优
2.  减水剂(WR)                     常/中/高三个减水等级
3.  早强剂(Accelerating)          含氯(廉价/锈蚀风险)/无氯
4.  缓凝剂(Retarding)             糖类/羟基羧酸/磷酸盐
5.  扩展期控凝剂(Extended Set Control) 水化稳定剂，用于回收混凝土
6.  保坍剂(Workability-Retaining) 维持坍落度1-3h
7.  粘度调节剂(VMA/Rheology Mod.) 抗离析、自密实混凝土
8.  减缩剂(SRA)                   降低毛细孔表面张力30-50%
9.  阻锈剂(Corrosion-Inhibiting)  ASTM C1582
10. 锂盐外加剂(Lithium)           抑制碱骨料反应(ASR)
11. 抗渗剂(Permeability-Reducing) PRAN(非承压)/PRAH(承压结晶型)
12. 其他(着色/粘结/发气/泡沫/喷射混凝土专用)
```

## 2.4 六大常用外加剂的详细机理

### 2.4.1 缓凝剂（Retarder）

```
作用机理（三种假说并存）:
  1. 沉淀假说: 缓凝剂与Ca²⁺形成不溶性盐（如葡萄糖酸钙）
     覆盖在水泥颗粒表面→阻碍水化
  2. 吸附假说: 缓凝剂分子吸附在C₃S表面→占据水化活性位点
  3. 络合假说: 螯合Ca²⁺→降低液相Ca²⁺浓度→延迟Ca(OH)₂和C-S-H成核

化学类:
  糖类: 蔗糖、葡萄糖→高效缓凝(千分之几即有效)
  羟基羧酸: 葡萄糖酸钠→最常用，掺量0.05-0.15%
  磷酸盐: 三聚磷酸钠→兼有分散作用
  有机膦酸: ATMP/HEDP→兼有阻垢作用
  锌盐: 氧化锌/氯化锌→强效缓凝(用于大体积混凝土)

掺量-缓凝时间关系(葡萄糖酸钠, 20°C):
  0%→初凝3h, 终凝5h
  0.05%→初凝5h, 终凝8h (+2h/+3h)
  0.10%→初凝7h, 终凝11h (+4h/+6h)
  0.20%→初凝12h, 终凝20h (+9h/+15h)
  过高(>0.5%)→长期不凝

注意:
  缓凝与温度强相关: T每升高5°C→水化加速约20%→需增加缓凝剂
  低温(<10°C)少用缓凝剂→否则严重延长脱模时间
```

### 2.4.2 早强剂（Accelerator）

```
作用机理:
  1. 加速C₃S水化: 促进Ca(OH)₂成核和C-S-H生长
  2. 加速C₃A水化: 促进钙矾石(AFt)快速生成→速凝
  3. 降低液相pH: 某些早强剂降低液相碱度→有利于水化

化学分类及用量:
  CaCl₂: 掺量1-2%胶材→1d强度+50-100%, 3d强度+30-50%
         → ⚠️锈蚀风险, 预应力/含钢构件禁用
  亚硝酸钙 Ca(NO₂)₂: 兼有阻锈功能→可用于含钢混凝土
  硫氰酸钠 NaSCN: 掺量0.5-2%→对PCE相容性好
  三乙醇胺 TEA: 掺量0.02-0.05%→早强效果温和, 常复配使用
  甲酸钙: 无氯早强剂→预制构件常用
  纳米C-S-H晶种: 掺量0.5-1.0%固体→提供水化产物成核位点

复合早强策略:
  无氯早强: 硫氰酸钠 + TEA + 甲酸钙
  低温早强: 亚硝酸钙 + 硫氰酸钠（-5~5°C仍有效）
  超早强: 纳米晶种 + 提升养护温度
```

### 2.4.3 引气剂（Air-Entraining Agent）

```
作用机理:
  表面活性剂分子→吸附在气-液界面→降低表面张力
  → 搅拌过程中稳定产生的微气泡(10-300μm)
  → 气泡充当"滚珠"→改善和易性
  → 硬化的气泡间距系数影响抗冻性

关键参数:
  气泡间距系数(spacing factor):
    ≤0.200mm → 抗冻性优良
    0.200-0.250mm → 抗冻性良好
    >0.250mm → 抗冻性不足

表面活性剂种类:
  松香皂(Vinsol resin): 传统引气剂, 掺量0.01-0.04%
  烷基苯磺酸钠(ABS): 合成阴离子型, 引气效率高
  烷基硫酸盐(SLS/SLES): 引气稳定, 但与Ca²⁺兼容性差
  α-烯基磺酸钠(AOS): 新型, 气泡稳定性好

含气量与混凝土性能的关系:
  含气量 1% → 强度下降 4-6% (每增加1%含气量)
  含气量 3-5% → 抗冻等级F200→F300+
  含气量 5-7% → 适用于严重冻融环境(北美)
  含气量 >7% → 强度下降过多, 一般不推荐

PCE的引气倾向:
  PCE自身有弱引气性(含气量2-5%)
  → 非抗冻要求时需加消泡剂控制
  → 消泡剂: 聚醚改性有机硅, 掺量0.01-0.05%
```

### 2.4.4 粘度调节剂（VMA/Viscosity Modifying Agent）

```
作用机理:
  高分子长链在水中伸展→增加浆体粘度
  → 减少骨料沉降(抗离析)
  → 增加浆体保水性(抗泌水)
  → 自密实混凝土SCC必备

种类:
  纤维素醚(HPMC/HEMC): 掺量0.01-0.05%胶材
  聚丙烯酰胺(PAM): 阴离子型→与Ca²⁺交联增粘
  温轮胶(Welan gum): 生物胶→高效增粘→掺量0.005-0.015%
  黄原胶(Xanthan gum): 剪切变稀特性→泵送性好
  缔合型增稠剂(HASE): 疏水基团结合→形成网络结构

应用场景:
  自密实混凝土: VMA+HPWR组合→高流动性+抗离析
  水下混凝土: VMA提高抗冲刷性
  机制砂混凝土: VMA补偿石粉不足导致的粘聚性差
  低胶材混凝土: VMA改善贫浆离析

注意: VMA与PCE可能存在竞争吸附→影响减水效果
```

### 2.4.5 减缩剂（SRA/Shrinkage Reducing Admixture）

```
作用机理:
  降低毛细孔溶液表面张力(水的表面张力≈72mN/m)
  → SRA将表面张力降至30-45mN/m
  → 根据Laplace方程 ΔP=2σ/r, 毛细管压力↓
  → 干燥收缩驱动力↓

代表物质:
  聚醚类: PEO-PPO嵌段共聚物
  聚醇类: 丙二醇、二丙二醇单甲醚
  掺量: 1-2%胶材重量

效果:
  干燥收缩降低 30-50%
  自收缩降低 20-40%（高强混凝土重要指标）
  ⚠️可能降低早期强度5-10%（不影响28d）
```

### 2.4.6 阻锈剂（Corrosion Inhibitor）

```
阳极型(钝化膜型):
  亚硝酸钙 Ca(NO₂)₂: 促进钢筋表面γ-Fe₂O₃钝化膜形成
  掺量: 10-20 L/m³液体(30%浓度)
  问题: 掺量不足反而加速点蚀

阴极型:
  氨基醇(AMA): 在钢筋表面形成单分子吸附膜
  掺量: 0.5-1.5%胶材
  特点: 迁移型→可渗透到已硬化的混凝土中

复合型:
  亚硝酸钙 + 氨基醇 + 有机缓蚀剂
  → 双重防护 + 长期抗锈
```

## 2.5 外加剂配方（复配逻辑与448种配方分类）

### 2.5.1 商用外加剂的复配结构

```
商用产品 = 主剂母液 + 功能助剂 + 溶剂(水)

主剂母液(决定产品性能下限):
  ├── PCE母液A: 短侧链型(初始减水)
  ├── PCE母液B: 长侧链型(保坍)
  ├── PCE母液C: 抗泥型(阳离子改性)
  ├── PCE母液D: 缓释型(酯基交联)
  └── 传统减水剂: 萘系/脂肪族/氨基磺酸盐(低成本)

功能助剂(按需调配, 决定产品差异化):
  ├── 流变调节: 消泡剂/引气剂/VMA
  ├── 凝结调节: 缓凝剂/早强剂/促凝剂
  ├── 耐久增强: 阻锈剂/减缩剂/防水剂
  └── 生产辅助: 防腐剂/防冻剂/稳定剂
```

### 2.5.2 李嘉《混凝土外加剂配方与制备手册》(2025) 配方分类

```
448种配方覆盖以下类别:

减水剂类(最多, 200+配方):
  ├── 普通减水剂配方
  ├── 高效减水剂(萘系)配方
  ├── 高性能减水剂(PCE)配方
  ├── 保坍型PCE减水剂配方
  ├── 高降黏型PCE减水剂配方
  ├── 超早强型PCE减水剂配方
  ├── 低敏感型减水剂配方
  ├── 抗泥型减水剂配方
  └── 复合功能型减水剂配方

凝结调节类:
  ├── 缓凝剂配方 (葡萄糖酸钠系/糖类/磷酸盐系)
  ├── 早强剂配方 (无氯/含氯)
  └── 速凝剂配方 (液体无碱速凝剂/粉状速凝剂)

工作性调节类:
  ├── 泵送剂配方
  ├── 引气剂配方
  ├── 消泡剂配方
  └── 增稠剂/VMA配方

耐久性类:
  ├── 防水剂配方 (表面憎水型/结晶渗透型)
  ├── 阻锈剂配方
  ├── 防冻剂配方 (NaNO₂系/复合系)
  └── 减缩剂配方

特殊功能类:
  ├── 膨胀剂配方
  ├── 养护剂配方
  ├── 脱模剂配方
  └── 着色剂配方

每个配方含: 原料名称+配比+制备方法+产品用途与用法+产品特性
```

### 2.5.3 典型复配配方实例（参考范围）

```
【配方1】标准型PCE减水剂 (含固量20%, 减水率25-30%)
  水                    78-82 kg
  PCE母液(40%含固)      10-15 kg (折固4-6kg)
  葡萄糖酸钠            0-3 kg
  消泡剂                0.01-0.05 kg
  防腐剂                0.1-0.2 kg
  ─────────────────────────────
  合计                  100 kg

【配方2】保坍型PCE减水剂 (含固量18%, 2h保坍≥180mm)
  水                    78-82 kg
  PCE保坍型母液(40%)    6-10 kg
  PCE减水型母液(40%)    2-4 kg
  葡萄糖酸钠            3-8 kg
  消泡剂                0.01-0.05 kg
  增稠剂(黄原胶)        0-0.5 kg
  防腐剂                0.1-0.2 kg
  ─────────────────────────────
  合计                  100 kg

【配方3】早强型PCE减水剂 (1d强度比≥180%)
  水                    78-82 kg
  PCE母液(短侧链, 高电荷, 40%)  10-15 kg
  硫氰酸钠              2-5 kg
  三乙醇胺(TEA)         0.5-1 kg
  消泡剂                0.01-0.05 kg
  ─────────────────────────────
  合计                  100 kg

【配方4】抗泥型PCE减水剂 (含泥3%时减水率保持>90%)
  水                    78-82 kg
  抗泥型PCE母液(阳离子改性, 40%)  8-12 kg
  普通PCE母液(40%)      2-4 kg
  牺牲剂(小分子PEG)     1-3 kg
  消泡剂                0.01-0.05 kg
  ─────────────────────────────
  合计                  100 kg

【配方5】泵送剂 (坍落度增加值≥120mm)
  水                    75-80 kg
  PCE母液(40%)          8-12 kg
  葡萄糖酸钠            1-5 kg
  引气剂(AOS, 30%)      0.05-0.2 kg
  增稠剂(温轮胶)        0.1-0.5 kg
  消泡剂                0.01-0.05 kg
  ─────────────────────────────
  合计                  100 kg
```

### 2.5.4 复配的多目标优化问题（AI核心优化任务）

```
优化变量:
  x₁ = PCE母液A比例(初始减水型)
  x₂ = PCE母液B比例(保坍型)
  x₃ = PCE母液C比例(抗泥型)
  x₄ = 缓凝剂掺量
  x₅ = 消泡剂掺量
  x₆ = 增稠剂掺量
  x₇ = 引气剂掺量
  (可能还有其他助剂)

目标函数(最大化或最小化):
  f₁: 减水率 (最大化)
  f₂: 坍落度保持率(2h) (最大化)
  f₃: 28d抗压强度比 (最大化)
  f₄: 成本 (最小化)
  f₅: 对含泥量的敏感性 (最小化)

约束条件:
  g₁: 含气量 ≤ 规定的上限(不同标准/应用场景)
  g₂: 凝结时间 ≤ 规定的上限
  g₃: 氯离子含量 ≤ 0.10%(中国)/无统一限值(ASTM)
  g₄: 28d强度比 ≥ 标准下限(不同类别)
  g₅: 水泥适应性: 至少3种不同品种水泥检验合格

这是一个典型的多目标约束优化问题:
  Pareto前沿 → 不同场景选择不同的tradeoff
  例如: 夏季施工更看重f₂(保坍), 预制构件更看重f₃(早期强度)
```

---

# 第三部分：水泥-外加剂相容性

## 3.1 相容性的定义与表现

```
相容性好 ⇔ 在给定掺量下:
  1. 达到预期工作性(坍落度/扩展度)
  2. 工作性保持时间满足施工要求
  3. 凝结时间正常
  4. 无异常泌水/离析
  5. 硬化性能(强度/耐久性)满足要求

相容性差的表现:
  1. 初始流动性不足(需大幅提高掺量)
  2. 坍落度急速损失(20min内损失>50%)
  3. 异常凝结(假凝/闪凝)
  4. 离析/泌水
  5. 强度倒缩
```

## 3.2 影响相容性的水泥因素

```
因素              影响机制                           对减水剂效果的影响方向
──────────────────────────────────────────────────────────────────
C₃A含量          强吸附减水剂(+电荷)                  高C₃A→减水差
C₃A比表面积      更多的活性吸附位点                   高比表C₃A→快损
游离CaO(f-CaO)   高活性水化→竞争水                    高f-CaO→减水差
碱含量(Na₂Oₑq)   影响液相离子强度和PCE构象             碱0.6-0.8%→最佳, 过高过低均差
石膏形态          二水石膏→正常
                  半水石膏→假凝→坍落度急损
                  硬石膏(无水)→缓溶→早期SO₄²⁻不足→坍损快
硫酸盐含量        SO₃与C₃A的比例(SO₃/C₃A)             最优范围0.5-0.7
比表面积          总吸附位点数量                        比表↑→掺量需要↑
混合材种类        粉煤灰→改善(球形/低吸附)
                  矿渣→中性
                  石灰石粉→高比表→增加吸附
水泥新鲜度        新鲜水泥(C₃A活性高)→相容性差
```

## 3.3 水泥-外加剂相容性的快速评价方法

```
1. Marsh筒法(净浆流动度):
   测试不同掺量下净浆流动度→绘制掺量-流动度曲线
   饱和点: 流动度不再增加的最小掺量
   饱和点低 + 流动度大 = 相容性好

2. 经时损失测试:
   每隔30min测坍落度/扩展度
   斜率越小→保坍越好

3. 量热法(Calorimetry):
   等温量热仪监测水化热
   主峰位置→缓凝效果
   峰形→相容性判断

4. 总有机碳(TOC)法:
   测量溶液中残留PCE浓度
   吸附量=加入量-残留量
   吸附量大→减水好(但吸附太强→保坍可能差)
```

---

# 第四部分：混凝土工作性问题的诊断与调整

## 4.1 问题诊断决策树（完整版）

```
┌─────────────────────────────────────────────────────────────┐
│                    问题: 混凝土工作性异常                       │
└─────────────────────────────────────────────────────────────┘

A. 坍落度/扩展度不足（流动性差）
├── [A1] 减水剂掺量不足？
│  └── 措施: 提高掺量(不要超过饱和点, 先做净浆检验)
├── [A2] 水泥C₃A偏高(>10%)？
│  └── 措施: 换用高吸附亲和力PCE/提高掺量/调整缓凝剂补偿
├── [A3] 骨料含泥量偏高(>3%)？
│  └── 措施: 换用抗泥型PCE/增加PCE掺量15-30%/冲洗骨料
├── [A4] 水泥比表面积大(>400m²/kg)？
│  └── 措施: 按比表面积比例增加掺量
├── [A5] 石膏形态问题(半水石膏→假凝)？
│  └── 措施: 增加缓凝剂/与水泥厂商沟通调整石膏
├── [A6] 环境温度低(<10°C)？
│  └── 措施: 加热拌合水/使用低W/B型PCE(初始分散强)
├── [A7] 搅拌时间不足？
│  └── 措施: 延长搅拌时间(PCE需要充分吸附, 至少60s)
└── [A8] 实际水胶比偏低？
   └── 措施: 检查计量系统/提高水胶比(在强度允许范围内)

B. 坍落度损失过快
├── [B1] 初始减水型PCE占比过高？
│  └── 措施: 掺入30-50%保坍型PCE(长侧链/酯基缓释)
├── [B2] 水泥C₃A高+石膏不足？
│  └── 措施: 增加缓凝剂/增加保坍型PCE/确认SO₃/C₃A比
├── [B3] 温度>35°C？
│  └── 措施: 增加缓凝剂30-50%/降低混凝土出机温度
├── [B4] 运输时间长(>1h)？
│  └── 措施: 增大保坍型PCE比例/后掺法补加外加剂
├── [B5] 水泥中半水石膏(假凝)？
│  └── 措施: 增加缓凝剂(葡萄糖酸钠 0.05-0.15%)
├── [B6] 水泥-外加剂竞争吸附不平衡？
│  └── 措施: 换用不同化学组成PCE/或增加掺量
└── [B7] 混凝土含气量不稳定(引气剂泡破灭)？
   └── 措施: 确认引气剂兼容性/增加引气剂用量

C. 离析/泌水
├── [C1] 减水剂过掺？
│  └── 措施: 降低掺量10-20%, 先做净浆确定饱和点
├── [C2] 水胶比偏高？
│  └── 措施: 降低W/B
├── [C3] 砂率偏低(<32%粗砂)？
│  └── 措施: 提高砂率2-4%
├── [C4] 细骨料中细粉(≤0.15mm)含量不足？
│  └── 措施: 补加石粉/粉煤灰/石灰石粉
├── [C5] 机制砂中石粉含量<5%？
│  └── 措施: 补加VMA增稠/增加胶材用量
├── [C6] 骨料级配断档？
│  └── 措施: 调整骨料级配/增加填料
└── [C7] 搅拌过度？
   └── 措施: 缩短搅拌时间

D. 凝结时间异常
├── [D1] 凝结太快(急凝/闪凝)
│  ├── 缓凝剂掺量不足或未加？
│  ├── 水泥中C₃A+C₃S含量高(水化快)？
│  ├── 水泥温度高(新出厂水泥)？
│  └── 环境温度>35°C？
│     └── 措施: 增加缓凝剂/降温/使用缓凝型PCE
├── [D2] 凝结太慢(超缓凝)
│  ├── 缓凝剂过掺？
│  ├── 温度<5°C？
│  ├── 矿物掺合料过多(>50%)？
│  └── PCE本身有强缓凝性(高侧链密度)？
│     └── 措施: 减少缓凝剂/加早强剂补偿/提高养护温度

E. 含气量异常
├── [E1] 含气量偏高(非引气混凝土>4-6%)
│  ├── PCE自身引气倾向(含气量2-5%)
│  ├── 消泡剂不足或失效？
│  └── 措施: 增加消泡剂0.01-0.05% / 换用低引气型PCE
├── [E2] 含气量偏低(抗冻混凝土<3%)
│  ├── 引气剂掺量不足？
│  ├── VMA干扰引气效果？
│  ├── 消泡剂过量？
│  └── 搅拌时间不足？
│     └── 措施: 增加引气剂/优化引气剂与VMA的比例/减少消泡剂

F. 强度不足
├── [F1] 实际W/B比设计值高？
├── [F2] 减水剂过掺→缓凝→早期强度低？
├── [F3] 含气量过高(每1%→强度降4-6%)？
├── [F4] 养护不当(湿度/温度不足)？
├── [F5] 水泥本身强度不足？
├── [F6] 骨料强度不足(如风化骨料)？
└── 措施: 针对具体原因调整
```

## 4.2 掺量调整的经验法则

```
减水剂(PCE)掺量经验范围:
  低标号(C20-C30) → 0.15-0.30% 有效固含量/胶材
  中标号(C35-C50) → 0.20-0.40%
  高标号(C60-C80) → 0.30-0.60%
  超高强(C80+)    → 0.40-0.80%

掺量每增加0.05%(固含量):
  坍落度增加: 20-40mm
  含气量增加: 0.3-0.8%
  28d强度: 基本不变(只要不超饱和点)

温度修正:
  5°C → 基准掺量
  15°C → 基准×1.0
  25°C → 基准×1.1-1.2 (补偿坍损)
  35°C → 基准×1.3-1.5 + 缓凝剂×1.5-2.0

水泥C₃A修正:
  C₃A<5% → 基准×1.0
  C₃A 5-8% → 基准×1.0 (基准水泥范围)
  C₃A 8-10% → 基准×1.2-1.3
  C₃A>10% → 基准×1.3-1.5 (或换水泥)

含泥量修正(MB值法):
  亚甲蓝MB<0.5: 正常掺量
  MB 0.5-1.0: 掺量×1.1-1.2
  MB 1.0-2.0: 掺量×1.2-1.5 (建议换抗泥PCE)
  MB>2.0: 建议先冲洗骨料
```

## 4.3 具体场景的AI推荐决策表

```
场景ID 描述                   推荐外加剂类型           推荐掺量    注意事项
────── ────────────────────── ─────────────────────── ────────── ────────────
S01    C30 常规 25°C 中砂     标准型PCE(HPWR-S)        0.20%      —
S02    C50 高强 30°C          高减水PCE+保坍(7:3)     0.35%      控制含气量
S03    C80 超高强             低W/B专用PCE+消泡剂      0.50%      需硅粉
S04    夏季施工(>35°C)        保坍缓凝型PCE            0.30%      缓凝剂加倍
S05    冬季施工(<5°C)         早强型PCE+防冻剂         0.25%      加热拌合水
S06    远距离运输(>1.5h)       保坍型PCE+缓凝剂         0.35%      可后掺补加
S07    机制砂(含泥MB 1.0-2.0)  抗泥型PCE+VMA           0.30%      —
S08    自密实混凝土(SCC)       HPWR+VMA                0.40%      扩展度650+
S09    大体积混凝土           缓凝型PCE+缓凝剂(增量)    0.25%      控制水化热
S10    抗冻混凝土(F300)       引气型PCE+引气剂          0.25%      含气量5-6%
S11    海洋工程(阻锈)         标准型PCE+阻锈剂          0.25%      ASTM C1582
S12    预制构件(早强)         早强型PCE                 0.25%      蒸汽养护
S13    清水混凝土             标准型PCE+消泡剂+引气剂   0.22%      严格控制含气量
S14    水下混凝土             抗分散PCE+VMA(增量)       0.35%      抗冲刷
```

---

# 第五部分：三套标准体系的完整对比

## 5.1 标准代号与体系层级

```
🇨🇳 中国体系层级:
  GB/T 8076-2025 ← 产品标准（技术条件+试验方法+检验规则 三合一）
  GB 50119-2013  ← 应用技术规范
  GB 46039-2025  ← 安全技术规范
  JGJ 55-2011    ← 配合比设计规程
  GB/T 8077-2012 ← 匀质性试验方法
  GB/T 50080-2016← 新拌混凝土性能试验
  GB/T 50081-2019← 力学性能试验
  GB/T 50082-2009← 长期性能和耐久性能试验

🇺🇸 美国体系层级:
  ASTM C494/C494M ← 产品标准（性能要求）
  ASTM C260/C260M ← 引气剂产品标准
  ASTM C1582/C1582M ← 阻锈剂产品标准
  ACI 212.3R-16  ← 化学外加剂技术报告（非强制标准，指南）
  ACI 211.1       ← 配合比选择标准
  ASTM C39        ← 混凝土抗压强度
  ASTM C403       ← 凝结时间(贯入阻力法)
  ASTM C231       ← 新拌混凝土含气量(压力法)
  ASTM C150       ← 波特兰水泥标准
  ASTM C778       ← 标准砂

🇪🇺 欧盟体系层级:
  EN 934-1     ← 通用定义和要求
  EN 934-2     ← 混凝土外加剂(产品+性能)
  EN 934-3     ← 砌筑砂浆外加剂
  EN 934-4     ← 预应力灌浆外加剂
  EN 934-5     ← 喷射混凝土外加剂
  EN 934-6     ← 取样/合格评定/标记
  EN 206       ← 混凝土规范(含配合比设计)
  EN 480系列   ← 外加剂试验方法
  EN 12350系列 ← 新拌混凝土试验
  EN 12390系列 ← 硬化混凝土试验
  EN 197-1     ← 水泥标准
```

## 5.2 分类体系的等效对应

```
功能               GB/T 8076-2025        ASTM C494        EN 934-2
─────────────────────────────────────────────────────────────────────
减水(普通)         WR(-A/-S/-R)          Type A           Plasticizer (T.2)
减水(高效)         HWR(-S/-R)            Type F           Superplasticizer (T.3.1/3.2)
减水(高性能)       HPWR(-A/-S/-R)        Type F(高效)     Superplasticizer (T.3.1/3.2)
缓凝               Re                    Type B           Retarder (T.4)
早强               Ac                    Type C           Set Accelerator (T.5)
缓凝+减水          WR-R型 / HWR-R        Type D           Retarder+Plasticizer (T.7)
早强+减水          WR-A型                Type E           Accelerator+Plasticizer (T.9)
缓凝+高效减水      HWR-R型 / HPWR-R      Type G           Retarder+Superplasticizer (T.8)
引气               AE                    ASTM C260        Air-entraining (T.10)
引气+减水          AEWR                  —                —
泵送               PA                    Type F/G组合     Superplasticizer+Retarder组合
增稠/抗离析        —(隐含在泵送剂中)     Type S           VMA
阻锈               —(参考JGJ/T 192)      ASTM C1582       (EN 934范围外)
防水               WRA-C(新增)           Type S           Water-resisting (T.11)
防冻               AFA-C(新增)           —                —
减缩               —(参考GB/T 50082)     Type S           (EN 934范围外)
```

## 5.3 AI平台双版本的数据模型设计

```
┌──────────────────────────────────────────────────────────────┐
│  版本                   输入参数                              │
├──────────────────────────────────────────────────────────────┤
│                                                              │
│  🇨🇳 国内版 输入参数:                                         │
│    混凝土强度等级: C20/C25/C30/C35/C40/C45/C50/C55/C60/C80   │
│    坍落度要求: mm                                           │
│    施工方式: 泵送/非泵送/自密实/水下                          │
│    ⚡环境条件: 夏季(>30°C)/常温/冬季(<5°C)                    │
│    骨料类型: 碎石/卵石                                       │
│    砂类型: 粗砂/中砂/细砂 + 机制砂/河砂                      │
│    骨料最大粒径: 10/16/20/25/31.5/40 mm                     │
│    水泥: P·I/P·II/P·O, 强度等级42.5/52.5, C₃A含量(可选)    │
│    掺合料: 粉煤灰(Ⅰ/Ⅱ级)/矿渣/硅粉, 掺量%                   │
│    含泥量/MB值(可选, 当已知时)                               │
│    回归系数: α_a, α_b (可选, 缺省用标准值)                   │
│    ─────────────────────────────────────────                 │
│    输出:                                                     │
│      - 理论配合比(kg/m³): 水+水泥+掺合料+砂+石+外加剂        │
│      - 推荐外加剂类型: HPWR-A/S/R等                          │
│      - 推荐掺量范围: %胶材                                   │
│      - 关键约束提示: W/B≤XX(耐久性), 胶材≥XX(最小用量)       │
│      - 试配建议                                             │
│                                                              │
│  🌐 国际版 输入参数:                                          │
│    强度等级: psi 或 MPa                                     │
│    坍落度要求: inch 或 mm                                   │
│    暴露等级: 温和/中等/严重冻融/氯盐/硫酸盐                   │
│    骨料最大粒径: inch 或 mm                                 │
│    细度模数 FM                                              │
│    粗骨料干捣实容重: lb/ft³ 或 kg/m³                         │
│    水泥: ASTM Type I/II/III/V 或 EN CEM I/II/III           │
│    引气/非引气                                              │
│    ─────────────────────────────────────────                 │
│    输出:                                                     │
│      - 理论配合比 + 每立方码/每立方米用量                     │
│      - 推荐外加剂: ASTM Type F/G/D 或 EN分类                 │
│      - 含气量推荐值(按暴露等级)                              │
│      - 水胶比上限(按暴露等级)                                │
│      - CE认证要求(欧盟版)/ASTM合规声明(美国版)               │
│                                                              │
└──────────────────────────────────────────────────────────────┘
```

### 共享底层模型（两个版本共用）

```
共享知识层:
├── 水泥水化动力学 (C₃S/C₂S/C₃A/C₄AF 反应速率)
├── PCE分子构效关系 (结构参数→性能映射)
├── 流变学模型 (Bingham塑性 / Herschel-Bulkley)
├── 颗粒堆积优化 (Andreasen / CPM)
├── 耐久性机理 (冻融→含气量/间距系数, 碳化→W/B, 氯离子→扩散系数, ASR→碱含量)
├── 工作性问题诊断决策树
├── 配方复配优化算法
└── 历史配比数据学习引擎 (ML模型)
```

---

# 第六部分：参考资料索引

## 6.1 核心书籍

| ID | 书名 | 作者 | 出版社 | 年份 | 核心价值 |
|----|------|------|--------|------|---------|
| B1 | Properties of Concrete (5th) | A.M. Neville | Pearson | 2011 | 综合权威参考, Ch.5外加剂, Ch.14配比 |
| B2 | Concrete Admixtures Handbook (2nd) | V.S. Ramachandran | Noyes/Elsevier | 1996 | 外加剂百科全书, Ch.17配方 |
| B3 | Science and Technology of Concrete Admixtures | P.-C. Aïtcin, R.J. Flatt | Woodhead/Elsevier | 2016 | PCE分子设计现代经典 |
| B4 | Concrete Mix Design（混凝土配合比设计 中译） | M. Collepardi | 中国建材工业 | 2009 | 数学模型法的代表 |
| B5 | Design and Control of Concrete Mixtures | Kosmatka 等 | PCA | 持续更新 | 北美行业标准 |
| B6 | Concrete Mixture Proportioning（混凝土混合料的配合 中译） | F. de Larrard | 化学工业 | 2004 | 颗粒堆积理论CPM |
| B7 | 混凝土外加剂科学与技术（中译） | Aïtcin & Flatt, 王栋民等译 | 化学工业 | 2023 | PCE分子设计+复配深入 |
| B8 | 混凝土外加剂配方与制备手册 | 李嘉 | 化学工业 | 2025 | 448种配方 |
| B9 | 混凝土外加剂的原理与应用 (2nd) | 陈建奎 | 中国计划 | 2004 | 化学机理经典 |
| B10 | 混凝土外加剂工程应用手册 (2nd) | 冯浩, 朱清江 | 中国建筑工业 | 2005 | 工程应用工具书 |
| B11 | 混凝土外加剂 | 何廷树 | 陕西科技 | 2003 | 高校教材 |
| B12 | 混凝土外加剂 | 冉千平, 孔祥明 | 化学工业 | 2025 | PCE制备/构效关系 |
| B13 | 混凝土配合比设计手册 (3rd) | 李立权 | 华南理工 | 2003 | 国内配合比最经典 |
| B14 | 现代混凝土配合比设计手册 | 张应立 | 人民交通 | 2002 | 839页, 100+种混凝土 |

## 6.2 核心标准规范

| ID | 标准号 | 名称 |
|----|--------|------|
| S1 | GB/T 8076-2025 | 混凝土外加剂 (2026.08.01实施) |
| S2 | GB 50119-2013 | 混凝土外加剂应用技术规范 |
| S3 | JGJ 55-2011 | 普通混凝土配合比设计规程 |
| S4 | GB/T 8077-2012 | 混凝土外加剂匀质性试验方法 |
| S5 | GB 46039-2025 | 混凝土外加剂安全技术规范 |
| S6 | ASTM C494/C494M | Chemical Admixtures for Concrete |
| S7 | ASTM C260/C260M | Air-Entraining Admixtures |
| S8 | ACI 211.1 | Standard Practice for Selecting Proportions |
| S9 | ACI 212.3R-16 | Report on Chemical Admixtures for Concrete |
| S10 | EN 934-2:2009+A1:2012 | Admixtures for concrete |
| S11 | EN 206 | Concrete Specification |

---

> **版本**: v1.0 | **日期**: 2026-06-12 | **编译来源**: 网上搜索+标准文献+专业书籍信息整理
>
> **给AI平台开发者**: 本文档按知识域分层组织。配合比计算→第一章, 外加剂分类/机理/配方→第二章, 相容性→第三章, 问题诊断/调整→第四章, 标准差异/双版本设计→第五章, 参考资料→第六章。可直接将各章节作为独立知识模块注入RAG或规则引擎。


---

# 第二部分: 实战数据与量化公式 (网络搜索补充)

# 混凝土配合比设计 & 外加剂复配 — 网络搜索知识库 (2026-06-12)

> 搜索来源: 万方/CQVIP/ACI/知乎/微信公众号/Concrete365/专利数据库
> 重点关注: 2025-2026最新研究 + 实战经验 + 可量化的调整规则

---

## 一、配合比设计最新方法

### 1.1 基础控制参数 (2026黄金法则)

| 参数 | C25~C40 | C45~C55 | C60+ |
|------|---------|---------|------|
| 水胶比 | 0.40~0.55 | 0.32~0.40 | 0.25~0.32 |
| 水泥品种 | P.O 42.5 | P.O 42.5/52.5 | P.O 52.5 |
| 砂率 (泵送) | 38%~45% | 36%~42% | 34%~40% |
| 中砂细度模数 | 2.3~3.0 | 同左 | 同左 |
| 含泥量上限 | ≤3% | ≤2% | ≤1.5% |
| 碎石级配 | 5-25mm连续 | 同左 | 同左 |
| PCE掺量 (胶材%) | 0.8%~1.2% | 1.0%~1.5% | 1.2%~2.0% |

### 1.2 机制砂配合比特殊规则

| 差异项 | 相比河沙 |
|--------|---------|
| 需水量 | +8%~12% |
| 砂率 | +2%~4% |
| 减水剂初始掺量 | +0.2%~0.3% |
| 石粉含量最优区间 | 8%~12% |
| 推荐外加剂 | 聚羧酸系+保坍型 |
| 三步试配流程 | 基线对比 → 减水保坍优化 → 水胶比压缩 |

---

## 二、MB值与减水剂掺量的量化关系 ⭐核心

### 2.1 王立彬经验公式 (R²=0.9747)

```
外加剂掺量 y(%) = 0.3644 × MB² - 0.414 × MB + 2.0576
```

| MB值 | 掺量 (%) | 说明 |
|------|---------|------|
| 0.5 | 1.9 | 纯石粉, 正常 |
| 0.8 | 2.0 | 轻微 |
| 1.0 | 2.0 | 略高 |
| 1.4 | 2.2 | ⚠️ 临界点 |
| 1.6 | 2.4 | 🔴 |
| 2.0 | 2.9 | 🔴 大幅增加 |
| 3.0 | 4.1 | 🔴 严重 |

> MB值<1.4时掺量变化平缓; MB值>1.4时掺量急剧上升

### 2.2 夏京亮MB阈值

| MB值 | 影响 |
|------|------|
| <1.05% | 正常 |
| 1.05~1.40% | 少量泥粉可提高保水性, 强度略升 |
| >1.40% | 掺量急增, 强度/弹模/抗渗快速劣化 ⚠️ |

### 2.3 含泥量与减水剂掺量表

| 含泥量 (75μm) | MB值 | 未改性PCE掺量 | 表面改性后 |
|---------------|------|-------------|-----------|
| 15% | 高 | 3.50% | 3.00% |
| 10% | 中 | 3.10% | 2.80% |
| 5% | 低 | 2.60% | 2.50% |

---

## 三、砂率与外加剂的精确调整

### 3.1 细度模数→砂率公式 (R²=0.956)

```
砂率 y(%) = -2.0248 × FM² + 16.9823 × FM + 15.2135
```

### 3.2 调整影响

| 调整动作 | 对外加剂掺量的影响 |
|----------|-------------------|
| 砂率每+1% | 外加剂掺量+0.05% |
| 减水母液每+1%固含量 | 外加剂掺量-0.2% |
| 保坍母液每+1% | 外加剂掺量-0.1% |

> 基准: 46%砂率 + 7%减水母液 + 2%保坍母液

---

## 四、PCE复配配方实战经验 ⭐

### 4.1 母液比例

```
减水型为主: 减水:保坍 ≈ 6:4 ~ 7:3
保坍为主:   保坍比例 ≥50%
含泥量高:   引入缓释型母液
```

成品固含量 8%~12%时：
- 减水母液: 100~350 kg/吨
- 保坍母液: 50~250 kg/吨
- 水: 补至1000kg

### 4.2 六大缓凝剂比较

| 品种 | 特点 | 用量kg/吨 | 注意事项 |
|------|------|----------|---------|
| 葡萄糖酸钠 | 性价比最高,有减水功能 | 冬季≤15,春秋≤20,夏季≤20 | 多掺易泌水 |
| 白砂糖 | 缓凝好,增稠,抑制泌水 | 冬季0~5,春秋5~10,夏季15~30 | 低温大幅延长终凝 |
| 三聚磷酸钠 | 提浆好,包裹性好 | 5~20 | — |
| 柠檬酸 | 提浆好 | ≤8 | 多掺发黏 |
| 六偏磷酸钠 | 提浆+保坍,光泽好 | 3~10 | — |
| 麦芽糊精 | 提高保水性 | 适量 | 价格≈葡钠 |

**核心原则**: 多元化复合使用 >> 单一缓凝剂,严禁只用一种!

### 4.3 季节-缓凝剂总量

| 季节 | 最高温 | 缓凝剂上限kg/吨 |
|------|--------|----------------|
| 冬季 | ≤10°C | 20 |
| 春秋 | ≤25°C | 40 |
| 夏季 | ≤35°C | 60 |

### 4.4 消泡剂

- 用量: 0.1~0.3 kg/吨 (万分之几)
- 推荐: 醚类消泡剂 (德国赢创)
- 原则: **先消泡 → 后引气**
- 注意: 消泡剂水溶性差, 需做相容性静置分层试验

### 4.5 引气剂

- 用量: 0.1~2.0 kg/吨, 一般≤2kg/吨
- 推荐复合: 黄引(皂苷类) + 聚醚类
- 河砂方案: 黄引0.5 + 聚醚1.0 kg/吨
- 机制砂方案: 黄引1.0 + 聚醚1.5 kg/吨
- 含气量: 3%~5%最优, 每+1%→强度-4%
- 现场用量=试验室用量×80% (搅拌功率差异)
- **引气剂最后加入**可最小掺量获最大含气量

### 4.6 保水增稠剂 (VMA)

- 用量: ≤0.3 kg/吨 (万分之三以下)
- 仅当砂石级配差/泌水严重时才加
- 过量→发黏、流动性差、泵送困难
- 过量→吸附保坍组分→反而加剧坍损

### 4.7 复配投料顺序

```
水 → 缓凝剂(溶解) → 抑制剂(如需) → 母液(减水+保坍) → 增稠剂 → 消泡剂 → 引气剂 → 搅匀
```

---

## 五、典型配方示例

### 5.1 通用商品混凝土 C30 夏季 (每吨成品, 固含~10%)

| 原料 | 用量 kg |
|------|--------|
| 聚羧酸减水母液 (40~50%固含) | 150~200 |
| 聚羧酸保坍母液 | 100~150 |
| 葡萄糖酸钠 | 15~20 |
| 白砂糖 | 20~30 |
| 六偏磷酸钠 | 8~10 |
| 消泡剂 (醚类) | 0.2~0.3 |
| 引气剂 (黄引+聚醚) | 1.0~2.0 |
| 水 | 补至1000 |

### 5.2 2026最新合成参数

```
减水母液最优: 酸醚比=4.0, AMPS/SMAS=2%大单体, H₂O₂=1%大单体
保坍母液最优: H₂O₂=0.9%大单体, HEA:HPA:衣康酸二甲酯:富马酸二甲酯=9:3:2:2
```

### 5.3 机制砂黄原胶优化方案 (2026)

- 黄原胶掺量 2% (占PCE) → 坍落度225mm (最大)
- 泌水率 0.4%, 离析率 1.3%
- 28d强度 +7.9%, 收缩 -10.6%

---

## 六、2025-2026国际前沿

### 6.1 新型PCE分子设计

| 方向 | 关键发现 |
|------|---------|
| 酯基PCE (e-PCE) | 酯含量↑→初始分散↓但保坍↑, 对水泥/水灰比/含泥敏感性↓ |
| 磷酸盐改性PCE | 30%羧基→磷酸基→钙螯合增强→高粉煤灰体系分散最优 |
| 液体vs粉体PCE | 液体PCE在快凝体系(SAC)中工作性+45%,强度+10% |
| 阳离子牺牲剂 | 双阳离子聚合物占位蒙脱土→PCE不被插层→含泥高时保持流动 |

### 6.2 再生粉体适配

- 建筑垃圾再生粉体+PCE相容性差
- 掺20%粉煤灰可显著改善流动性保持
- 最优协同: 20%再生粉+20%粉煤灰

### 6.3 低碳路线

"三低一高": 低水胶比+低水泥+低胶材总量+高匀质性 — 新型外加剂解决减水率-匀质性权衡

---

## 七、调整决策速查表

| 问题 | 原因 | 调整 |
|------|------|------|
| 坍落度低/打不开 | 减水不够 | +掺量0.2~0.5% |
| | 含泥量高 | +掺量×1.2~1.5 或换抗泥母液 |
| | C₃A高 | +掺量×1.2~1.3 + 缓凝剂 |
| 坍损快 | 保坍母液不够 | +保坍母液比例 |
| | 高温 | +缓凝剂30~50%, +保坍母液 |
| | 水泥新鲜(C₃A活性高) | +缓凝剂, 后掺法 |
| 泌水/离析 | 过掺 | -掺量10~20% |
| | 砂率低 | +砂率2~4% |
| | 细粉不足 | +VMA 0.1~0.3kg/吨 |
| 包裹性差 | 砂率不对 | 调砂率 |
| | VMA不足 | +VMA |
| | 机制砂石粉少 | +石粉或粉煤灰 |
| 强度不足 | W/B偏高 | -W/B |
| | 含气量过高 | +消泡剂(每1%气→强度-4%) |
| | 过掺缓凝 | -缓凝剂 |

---

> 编制日期: 2026-06-12
> 数据来源: 万方/知网/CQVIP/ACI/Concrete365/知乎/微信公众号/专利数据库
> 说明: 配方数据为经验参考范围,实际应用需根据当地原材料试配验证


---

# 第三部分: 快速检索索引

## 配合比设计
- JGJ 55 七步法 → 第一部分 1.3
- C25~C80 参数范围 → 第二部分 一.1.1
- 机制砂特殊规则 → 第二部分 一.1.2

## MB值与掺量
- 王立彬公式 y=0.3644MB²-0.414MB+2.0576 → 第二部分 二.2.1
- MB阈值 1.4 临界点 → 第二部分 二.2.2
- 含泥量-掺量对应表 → 第二部分 二.2.3

## 复配配方
- 母液比例 6:4~7:3 → 第二部分 四.4.1
- 六大缓凝剂对比 → 第二部分 四.4.2
- 季节-缓凝剂用量表 → 第二部分 四.4.3
- 消泡/引气方案 → 第二部分 四.4.4/4.5
- 投料顺序 → 第二部分 四.4.7
- 典型配方 C30夏季 → 第二部分 五.5.1

## 决策速查
- 8种问题调整表 → 第二部分 七
- 14场景推荐 → 第一部分 4.3
- A~F决策树 → 第一部分 4.1
